Repository: jobgkj/legendary-barnacle

# Automated XCT Data Analysis for Defect Detection and Segmentation in Additively Manufactured Metal Parts

## 🔬 Project Overview
This project is part of the **PODFAM research initiative** at **University West**. The goal is to develop a robust, automated backend for the segmentation and classification of internal defects (pores, cracks, and inclusions) in X-ray Computed Tomography (XCT) data of Additively Manufactured (AM) metal components.

By transitioning from manual analysis to Deep Learning-based segmentation, this tool aims to improve reliability, standardize defect characterization, and reduce computational overhead in the Quality Assurance (QA) workflow.

## 🚀 Key Features
- **3D Voxel Processing:** Native 3D segmentation using volumetric patches (64x64x64).
- **Advanced Architectures:** Comparative implementation of **3D U-Net** and **Attention U-Net**.
- **Automated Denoising:** Integrated preprocessing pipeline using Non-Local Means (NLM) filtering.
- **Quantitative Metrics:** Automated calculation of **Dice Coefficients** and **Intersection over Union (IoU)** for defect validation.

---

## 🏗️ Architecture Description

### 1. 3D U-Net (Baseline)
The baseline model follows the classic encoder-decoder structure. It utilizes skip connections to concatenate high-resolution features from the contracting path with the upsampled outputs, ensuring that fine-grained spatial details of small defects are preserved.

# XCT Defect Segmentation and Evaluation

## for Additively Manufactured Metal Parts

---

## Project Overview

This repository implements a **reproducible, physics-informed workflow** for defect segmentation and evaluation in **industrial X-ray Computed Tomography (XCT)** data of additively manufactured metal components.

The pipeline combines **classical image processing-based segmentation** (global and local thresholding) with **deep learning-based defect segmentation** (a 2.5D U-Net trained on the classical output as pseudo-labels), enabling:

- Objective comparison of **global vs. local thresholding methods** (Otsu, Yen, Bernsen)
- Generation of **weak pseudo-labels** for supervised learning, with no manual ground truth required
- External validation against independently published porosity data
- **Shape-agnostic sample-boundary detection**, matched per sample family — a classical circle-fit method for circular reference samples, and a sliding-window boundary scan for non-circular industrial parts (hexagonal, crescent, trapezoidal cross-sections) where a circular-boundary assumption breaks down
- Quantitative porosity and pore morphology analysis, plus 3D defect visualization

Raw XCT data, trained checkpoints, and the MLflow tracking store are **never committed** to the repository — see `.gitignore`.

---

## Repository Structure

```
podfam_research_project_XCT_Anlaysis/
└── xct_defect_detection/
    ├── config.py                        ← All hyperparameters and paths (env-var overridable)

## STEP 3 — SAMPLE-BOUNDARY DETECTION

Before thresholding, each slice needs a sample-boundary mask separating the part from background — otherwise dark background air gets misread as porosity. `src/sample_mask.py` implements three methods, matched to sample geometry:

### 1. Circle-fit (`detect_sample_mask`)
Fits an idealised circle from the largest connected component's centroid and equivalent radius. Correct for genuinely circular samples; supports both a fixed and an adaptive (per-slice Otsu) threshold — adaptive is the safer default for samples with a non-uniform background brightness, fixed is needed instead on samples with extreme porosity (>50%) where Otsu's two-class assumption breaks down.

### 2. Sliding-window peak-scan (`detect_sample_mask_peak_scan`)
For non-circular cross-sections (hexagonal, crescent, trapezoidal), where an idealised circle either clips real material at the corners or extends into background. Slides a window across the slice, takes the local histogram peak nearest maximum intensity at each position, and Otsu-splits the resulting coarse map. Requires a larger-than-default erosion radius to remove ~10px of boundary positional slop that Bernsen otherwise misreads as a false defect rim (see `scripts/regenerate_bernsen_material_value.py` for the calibrated production settings).

### 3. Canny zone-detection (`detect_sample_mask_canny_zones`)
An edge-detection-based alternative, validated as a cross-check on circular samples but **not production-safe on non-circular industrial parts** — it can confidently trace surrounding support-scaffold structure instead of the real material on slices where material contrast fades near a build transition. Kept in the codebase as a documented research artefact, not used in the production pipeline for those samples.

---

## STEP 4 — THRESHOLDING METHOD COMPARISON

Three binary segmentation approaches are applied to the preprocessed, boundary-masked data:

File: xct_defect_detection/thesis_outputs/task3/porosity_metrics.csv
sample,slice,method,porosity,pore_count,mean_pore_area_px,mean_pore_area_um2,mean_equivalent_diameter_px,mean_equivalent_diameter_um
sample_01,set1sample2raw_0450,otsu,2.5e-05,3,8.3333,8.3333,3.2194,3.2194
sample_01,set1sample2raw_0450,yen,0.434483,2209,193.2689,193.2689,5.1958,5.1958
sample_01,set1sample2raw_0450,bernsen,0.000874,23,36.6522,36.6522,6.2855,6.2855
sample_02,set1sample3raw_0450,otsu,0.035237,428,81.8341,81.8341,8.2962,8.2962
sample_02,set1sample3raw_0450,yen,0.378977,454,833.6255,833.6255,10.4412,10.4412
sample_02,set1sample3raw_0450,bernsen,0.078491,539,145.3748,145.3748,10.8391,10.8391
sample_03,set1sample4raw_0450,otsu,0.001095,18,59.9444,59.9444,7.8421,7.8421
sample_03,set1sample4raw_0450,yen,0.485464,1987,241.5843,241.5843,5.4825,5.4825
sample_03,set1sample4raw_0450,bernsen,0.003067,54,54.1111,54.1111,6.3549,6.3549
sample_04,set1sample5raw_0374,otsu,0.001304,32,39.3125,39.3125,5.4385,5.4385
sample_04,set1sample5raw_0374,yen,0.402699,1307,304.2716,304.2716,5.5907,5.5907
sample_04,set1sample5raw_0374,bernsen,0.011872,143,81.7902,81.7902,7.3138,7.3138
sample_05,set1sample6raw_0450,otsu,0.004257,8,530.125,530.125,16.0059,16.0059
sample_05,set1sample6raw_0450,yen,0.00307,6,510.0,510.0,16.9282,16.9282
sample_05,set1sample6raw_0450,bernsen,0.004456,8,555.25,555.25,16.0979,16.0979
